Repository: YongliangY/CAPSTONE-5703

This is the part of some EDA and data processing.

File: project/processed_dataset.csv (part 1 of 10)
,FailureMode,τ/fc,θu,M/Vlw,lw/tw,"ρvwFy,vw/fc","ρhwFy,vw/fc","ρvcFy,vc/fc","ρhcFy,hc/fc",P/fcAg,Section,Ab/Ag,Vtest/Ag/sqrt(fc),V@M/Vn_GB,V@M/Vn_ACI,V@M/Vtest,Vn_GB/Vtest,Vn_ACI/Vtest,Vtest,Vn_ACI,Vn_GB,alpha_c,lamda,N,Vc,Vs,P,fc,ft,alpha1,beta1,lw,as',lw0,tw,h,Aw,A,Ag,"Fy,hw","Fy,vw","Fy,vc",ρvw,ρhw,V@moment,ForceEquilibrium,Moment,x_real,eps_cu,Ec,Es,DRein.1,DRein.2,DRein.3,DRein.4,Area1,Area2,Area3,Area4,Force1,Force2,Force3,Force4,Moment1,Moment2,Moment3,Moment4
0,1,0.09469179641263772,0.01,1.1,10.714285714285714,0.26887891235312805,0.13671128107074568,0.3482313575525812,0.14913957934990438,0.0,R,0.0,0.7855184751928617,0.7953377210896445,0.5893796708992105,0.8683101617856821,1.0917502574831512,1.4732611331179952,260000.0,383047.8946106788,283855.0669456193,0.25,1.5,0.0,66429.19866465137,217425.86828096796,0.0,39.748,3.4815531093211027,0.9954,0.7954,750.0,68.55947435395186,681.4405256460482,70.0,825.0,52500.0,52500.0,52500.0,520.0,470.0,470.0,0.024,0.011,225760.64206427734,0.0,186252529.7030288,137.1189487079037,0.0033,30000,200000,20.0,80.0,140.0,195.0,100.53096491487338,100.53096491487338,100.53096491487338,100.53096491487338,-47249.55350999049,-27639.26674279193,1394.1108329764477,28008.040277430795,16773591.496046623,8153583.689123619,-327616.0457494652,-5041447.249937543
1,1,0.12082444918265814,0.01073939393939394,1.1,10.714285714285714,0.262357595449041,0.13339552238805968,0.339785447761194,0.1455223880597015,0.10216773276474768,R,0.0,1.0146830896806172,0.9575867984291125,0.7382649357599702,0.8339570944550938,0.8708945192468934,1.1296176400367952,340000.0,384069.9976125104,296104.1365439438,0.25,1.5,218500.0,86698.60698352766,209405.52956041612,230000.0,40.736000000000004,3.5288868220845058,0.9928,0.7928000000000001,750.0,93.6962433906957,656.3037566093043,70.0,825.0,52500.0,52500.0,52500.0,520.0,470.0,470.0,0.024,0.011,283545.4121147319,0.0,233924964.99465382,187.3924867813914,0.0033,30000,200000,20.0,80.0,140.0,195.0,100.53096491487338,100.53096491487338,100.53096491487338,100.53096491487338,-47249.55350999049,-38024.67502339953,-16780.35365808686,2693.6075934497553,16773591.496046623,11217279.131902862,3943383.109650412,-484849.36682095594
2,1,0.15482054890921884,0.010763636363636364,1.1,10.714285714285714,0.34636372207065513,0.17610837438423643,0.4485837438423645,0.1921182266009852,0.20818672296504806,R,0.0,1.1315788550800232,0.9978843646501264,0.7594328180187795,0.8588655471780638,0.8606864458480571,1.1309302505765897,330000.0,373206.9826902746,284026.52712985885,0.25,1.5,323988.0,85237.64170807324,198788.88542178558,355000.0,30.856,3.028910314176856,1.0,0.8,750.0,126.97016622068999,623.02983377931,70.0,825.0,52500.0,52500.0,52500.0,520.0,470.0,470.0,0.024,0.011,283425.6305687611,-1.1350493878126144e-09,233826145.21922788,253.94033244137998,0.0033,30000,200000,20.0,80.0,140.0,195.0,100.53096491487338,100.53096491487338,100.53096491487338,100.53096491487338,-47249.55350999049,-45447.75117559698,-29770.736924432407,-15400.140527531536,16773591.496046623,13407086.59680111,6996123.177241616,2772025.2949556764
3,1,0.11989593937337405,0.01358787878787879,1.1,10.714285714285714,0.334022971878114,0.169833729216152,0.43260095011876487,0.18527315914489312,0.0,R,0.0,0.8923571884217233,0.7998267957717656,0.5819372663415635,0.8224894273393546,1.0283344240120407,1.4133644207219425,265000.0,374541.57149131474,272508.62236319075,0.25,1.5,0.0,58130.86103193649,214377.76133125427,0.0,31.996000000000002,3.0899556661967016,1.0,0.8,750.0,78.11263202769341,671.8873679723066,70.0,825.0,52500.0,52500.0,52500.0,520.0,470.0,470.0,0.024,0.011,217959.69824492896,1.4551915228366852e-09,179816751.0520664,156.22526405538682,0.0033,30000,200000,20.0,80.0,140.0,195.0,100.53096491487338,100.53096491487338,100.53096491487338,100.53096491487338,-47249.55350999049,-32373.634310626618,-6891.032410734255,16468.019330833744,16773591.496046623,9550222.121634852,1619392.61652255,-2964243.479550074
4,1,0.1407676234466073,0.009757575757575758,1.1,10.714285714285714,0.3247659842048175,0.1651270207852194,0.4206120092378753,0.18013856812933027,0.1017266028813373,R,0.0,1.0625268919246305,0.9243016784323022,0.693824053799922,0.8143590971996671,0.8810533575800625,1.1737256624926755,320000.0,375592.21199765615,281937.07442562,0.25,1.5,175750.00000000003,74656.85461935666,207280.21980626334,185000.0,32.908,3.1380903156471045,1.0,0.8,750.0,100.35723643389251,649.6427635661075,70.0,825.0,52500.0,52500.0,52500.0,520.0,470.0,470.0,0.024,0.011,260594.91110389348,0.0,214990801.66071212,200.71447286778502,0.0033,30000,200000,20.0,80.0,140.0,195.0,100.53096491487338,100.53096491487338,100.53096491487338,100.53096491487338,-47249.55350999049,-39904.73578566786,-20070.459992056436,-1889.040514579295,16773591.496046623,11771897.056772018,4716558.098133262,340027.2926242731
5,1,0.13079119462098185,0.007006060606060606,1.1,10.714285714285714,0.2719993639471682,0.1382978723404255,0.35227272727272724,0.1508704061895551,0.21184489269595647,R,0.0,1.0787404946966903,1.0634047540763207,0.8408508068386595,0.9061573727386483,0.852128382222385,1.0776672453291938,355000.0,382571.87209186377,302505.57568894664,0.25,1.5,412566.0,102098.70991514114,200406.86577380553,460000.0,39.292,3.4595283534695707,0.9966,0.7966000000000001,750.0,121.8992085178067,628.1007914821932,70.0,825.0,52500.0,52500.0,52500.0,520.0,470.0,470.0,0.024,0.011,321685.8673222201,0.0,265390840.5408316,243.7984170356134,0.0033,30000,200000,20.0,80.0,140.0,195.0,100.53096491487338,100.53096491487338,100.53096491487338,100.53096491487338,-47249.55350999049,-44578.20791777738,-28249.036223248084,-13280.628836596237,16773591.496046623,13150571.335744327,6638523.5124633,2390513.1905873227
6,1,0.09740707877353841,0.013030303030303031,1.1,10.714285714285714,0.29114631710286953,0.049792960662525886,0.40139751552795033,0.16149068322981366,0.0,R,0.0,0.7765283007923331,0.7983515467488521,1.2363913995469402,0.903669987584505,1.131919880739937,0.7308931361991384,247000.0,180530.60464118718,279584.21054276446,0.25,1.5,0.0,63262.1113464555,216322.09919630896,0.0,36.708,3.332483574849296,1.0,0.8,750.0,72.0188280692601,677.98117193074,70.0,825.0,52500.0,52500.0,52500.0,520.0,470.0,470.0,0.024,0.0037,223206.48693337274,-5.820766091346741e-10,184145351.7200325,144.0376561385202,0.0033,30000,200000,20.0,80.0,140.0,195.0,100.53096491487338,100.53096491487338,100.53096491487338,100.53096491487338,-47249.55350999049,-29498.719801152198,-1859.9320191540296,23475.623447677626,16773591.496046623,8702122.3413399,437084.024501197,-4225612.220581973
7,1,0.07023170934026433,0.02498181818181818,2.1153846153846154,10.0,0.34241982959282086,0.12149532710280374,0.4529789719626168,0.13668224299065418,0.0,R,0.0,0.5270457638491451,0.6051010981557052,0.4419882259643765,0.7542483299684145,1.2464831616853729,1.706489643072994,127000.0,216724.18467027022,158303.36153404234,0.17,2.1153846153846154,0.0,29192.75560360997,129110.60593043236,0.0,32.528,3.118108108255515,1.0,0.8,650.0,68.31680466878043,581.6831953312196,65.0,1375.0,42250.0,42250.0,42250.0,520.0,470.0,470.0,0.025,0.008,95789.53790598865,3.0850060284137726e-09,131710614.6207344,136.63360933756087,0.0033,30000,200000,20.0,80.0,140.0,201.0,100.53096491487338,100.53096491487338,100.53096491487338,100.53096491487338,-47249.55350999049,-27501.75990964044,1634.7477909915558,31256.863953300748,14411113.820547098,6737931.177861908,-302428.3413334378,-3875851.1302092928
8,1,0.07016394976261196,0.018545454545454546,2.1153846153846154,10.0,0.2902667984189723,0.10276679841897232,0.38315217391304346,0.11561264822134386,0.10641532380662815,R,0.0,0.5725092279448095,0.7220012420418767,0.5484902936741382,0.8055522151104428,1.1157213702739313,1.4686717785183394,150000.0,220300.76677775092,167358.20554108967,0.17,2.1153846153846154,172900.0,41824.865367805796,125533.34017328388,182000.0,38.456,3.4188486860095613,0.9988,0.7988000000000001,650.0,84.43349284611163,565.5665071538883,65.0,1375.0,42250.0,42250.0,42250.0,520.0,470.0,470.0,0.025,0.008,120832.83226656643,0.0,166145144.36652884,168.86698569222327,0.0033,30000,200000,20.0,80.0,140.0,201.0,100.53096491487338,100.53096491487338,100.53096491487338,100.53096491487338,-47249.55350999049,-34917.20597428619,-11342.282822138504,12625.555715878309,14411113.820547098,8554715.463700116,2098322.3220956232,-1565568.9087689102
9,1,0.08912876630932635,0.015987878787878787,2.1153846153846154,10.0,0.30726987447698745,0.10878661087866108,0.40559623430962344,0.12238493723849371,0.21229976975068704,R,0.0,0.7068463949740311,0.7906009531585139,0.6070900329587238,0.7387977991289999,0.9344762312484495,1.2169493139730578,180000.0,219050.8765151504,168205.7216247209,0.17,2.1153846153846154,306971.6,47907.405853076016,120298.31577164488,343000.0,36.327999999999996,3.313465390992719,1.0,0.8,650.0,108.01889622670664,541.9811037732934,65.0,1375.0,42250.0,42250.0,42250.0,520.0,470.0,470.0,0.025,0.008,132983.60384322,2.6193447411060333e-10,182852455.28442746,216.0377924534133,0.0033,30000,200000,20.0,80.0,140.0,201.0,100.53096491487338,100.53096491487338,100.53096491487338,100.53096491487338,-47249.55350999049,-41780.49985628705,-23353.04711564002,-4618.470162648866,14411113.820547098,10236222.464790327,4320313.716393404,572690.3001684594
10,1,0.0588040721819986,0.021975757575757576,2.1153846153846154,10.0,0.30408902691511386,0.10766045548654245,0.40139751552795033,0.12111801242236024,0.0,R,0.0,0.46878550128085655,0.6051535921251389,0.44595699274172185,0.8148998299207876,1.3466000045692128,1.8273058684668742,120000.0,219276.7042160249,161592.00054830554,0.17,2.1153846153846154,0.0,31449.233055647335,130142.76749265821,0.0,36.708,3.332483574849296,1.0,0.8,650.0,63.666597729645524,586.3334022703544,65.0,1375.0,42250.0,42250.0,42250.0,520.0,470.0,470.0,0.025,0.008,97787.9795904945,0.0,134458471.93692994,127.33319545929105,0.0033,30000,200000,20.0,80.0,140.0,201.0,100.53096491487338,100.53096491487338,100.53096491487338,100.53096491487338,-47249.55350999049,-24664.253375638917,6600.384225494217,38386.09911997957,14411113.820547098,6042742.077031534,-1221071.0817164301,-4759876.290877466
11,1,0.07889546351084813,0.01147878787878788,2.1153846153846154,10.0,0.3263888888888889,0.11555555555555556,0.4308333333333334,0.13,0.21367521367521367,R,0.0,0.6070877822989077,0.7792541105858024,0.5929532631472255,0.8608250791375439,1.1046782653355793,1.451758734859695,150000.0,217763.81022895424,165701.7398003369,0.17,2.1153846153846154,288990.0,45766.0999250024,119935.63987533447,325000.0,34.2,3.2052652725461677,1.0,0.8,650.0,109.65286326384626,540.3471367361537,65.0,1375.0,42250.0,42250.0,42250.0,520.0,470.0,470.0,0.025,0.008,129123.76187063158,4.94765117764473e-10,177545172.57211843,219.3057265276925,0.0033,30000,200000,20.0,80.0,140.0,201.0,100.53096491487338,100.53096491487338,100.53096491487338,100.53096491487338,-47249.55350999049,-42146.62314707263,-23993.762874514774,-5538.3549307476305,14411113.820547098,10325922.671032794,4438846.1317852335,686756.0114127062
12,1,0.09671902337376398,0.025381818181818182,2.1153846153846154,10.0,0.4879568106312292,0.08637873754152824,0.6441029900332226,0.1943521594684385,0.0,R,0.0,0.6086790501391199,0.6011573262646334,0.7348027528552142,0.7302211670627631,1.2146922862939793,0.9937648766629568,123000.0,122233.07982954368,149407.15121415944,0.17,2.1153846153846154,0.0,23464.144705470677,125943.00650868878,0.0,22.876,2.5692636244119953,1.0,0.8,650.0,82.58781935336737,567.4121806466326,65.0,1375.0,42250.0,42250.0,42250.0,520.0,470.0,470.0,0.025,0.004,89817.20354871986,2.9103830456733704e-10,123498654.87948981,165.17563870673473,0.0033,30000,200000,20.0,80.0,140.0,201.0,100.53096491487338,100.53096491487338,100.53096491487338,100.53096491487338,-47249.55350999049,-34214.73578604968,-10112.959992724613,14390.512063822538,14411113.820547098,8382610.267582171,1870897.5986540534,-1784423.4959139947
13,1,0.09255145569993511,0.025333333333333333,2.1153846153846154,10.0,0.23421926910299,0.06046511627906977,0.5152823920265781,0.15548172757475082,0.0,R,0.0,0.5077693726097797,0.9476175559164811,0.7050495454975223,0.6966673336459751,0.7351777405307762,0.9881111733138808,117700.0,116300.68509904377,86530.42006047236,0.17,2.1153846153846154,0.0,28450.27180622045,58080.14825425191,0.0,30.1,2.987866523790952,1.0,0.8,650.0,58.40046782884445,591.5995321711556,65.0,1375.0,42250.0,42250.0,42250.0,520.0,470.0,470.0,0.015,0.0035,81997.74517013127,2.9103830456733704e-10,112746899.6089305,116.8009356576889,0.0033,30000,200000,20.0,80.0,140.0,225.0,100.53096491487338,100.53096491487338,100.53096491487338,100.53096491487338,-47249.55350999049,-20905.29620674405,13178.55927106024,47249.55350999049,14411113.820547098,5121797.570652292,-2438033.4651461444,-4724955.350999049
14,1,0.07786444324905863,0.026909090909090907,2.1153846153846154,10.0,0.20028409090909088,0.051704545454545454,0.440625,0.13295454545454544,0.0,R,0.0,0.4619665329777718,0.9290983577354841,0.6991303228496921,0.7215198597885152,0.7765807072860342,1.0320248403009644,115800.0,119508.47650685169,89928.04590372277,0.17,2.1153846153846154,0.0,31300.31375692592,58627.73214679685,0.0,35.2,3.2564775220305178,1.0,0.8,650.0,52.8228241004585,597.1771758995415,65.0,1375.0,42250.0,42250.0,42250.0,520.0,470.0,470.0,0.015,0.0035,83551.99976351006,0.0,114883999.67482634,105.645648200917,0.0033,30000,200000,20.0,80.0,140.0,225.0,100.53096491487338,100.53096491487338,100.53096491487338,100.53096491487338,-47249.55350999049,-16106.67349058783,21576.149024333623,47249.55350999049,14411113.820547098,3946135.005194018,-3991587.5695017204,-4724955.350999049
15,1,0.04901527863640378,0.029696969696969697,2.1153846153846154,10.0,0.13152985074626866,0.03395522388059702,0.28936567164179106,0.08731343283582088,0.0,R,0.0,0.3588507602521005,0.8764731664375007,0.6762452315959809,0.7888280851383594,0.9000025503856757,1.1664822882028698,111000.0,129479.53399051855,99900.28309281,0.17,2.1153846153846154,0.0,40179.98289406189,59720.30019874811,0.0,53.6,4.103838431280639,0.9589473684210525,0.7589473684210526,650.0,41.694017307989704,608.3059826920103,65.0,1375.0,42250.0,42250.0,42250.0,520.0,470.0,470.0,0.015,0.0035,87559.9174503579,1.1641532182693481e-09,120394886.4942421,83.38803461597941,0.0033,30000,200000,20.0,80.0,140.0,225.0,100.53096491487338,100.53096491487338,100.53096491487338,100.53096491487338,-47249.55350999049,-2695.80135624312,45045.17525943686,47249.55350999049,14411113.820547098,660471.3322795645,-8333357.422995819,-4724955.350999049
16,1,0.0536392937893876,0.030303030303030304,2.1153846153846154,10.0,0.14329268292682926,0.03699186991869918,0.3152439024390244,0.09512195121951218,0.0,R,0.0,0.3762405518290557,0.8875309398415107,0.6815684568718311,0.7779966561238216,0.8765853912233764,1.141479844437877,111500.0,127275.00265482329,97739.27112140648,0.17,2.1153846153846154,0.0,38209.006778464,59530.26434294248,0.0,49.2,3.9149879204279814,0.9705263157894737,0.7705263157894737,650.0,43.62970664022431,606.3702933597757,65.0,1375.0,42250.0,42250.0,42250.0,520.0,470.0,470.0,0.015,0.0035,86746.62715780611,1.4551915228366852e-09,119276612.34198341,87.25941328044863,0.0033,30000,200000,20.0,80.0,140.0,225.0,100.53096491487338,100.53096491487338,100.53096491487338,100.53096491487338,-47249.55350999049,-5519.923000622454,40102.962381773024,47249.55350999049,14411113.820547098,1352381.1351525013,-7419048.0406280095,-4724955.350999049
17,1,0.07828967178560675,0.018333333,2.0,10.0,0.046205962059620596,0.058130081300813014,0.38346883468834686,0.11626016260162603,0.0,R,0.0,0.4755735094979506,1.0031779901437154,0.7557203498625504,0.831264528987243,0.8286311473681315,1.0999631399874736,104000.0,114396.16655869725,86177.63932628567,0.17,2.0,0.0,29324.23834342715,56853.400982858526,0.0,36.9,3.3420590668873214,1.0,0.8,600.0,51.606072848027054,548.393927151973,60.0,1500.0,36000.0,36000.0,36000.0,550.0,550.0,500.0,0.0031,0.0039,86451.51101467328,0.0,129677266.52200991,103.21214569605411,0.0033,30000,200000,20.0,140.0,240.0,360.0,226.1946710584651,226.1946710584651,56.548667764616276,56.548667764616276,-113097.33552923256,53210.820500753325,31101.767270538952,31101.767270538952,31667253.948185116,-8513731.280120533,-1866106.0362323371,1866106.0362323371
18,3,0.10246331236897274,0.01,2.0,10.0,0.08128930817610062,0.0389937106918239,0.5128301886792452,0.021383647798742137,0.0,R,0.0,0.5778058723616173,1.6531602906613463,1.3668621200357425,0.9223300222517153,0.5579192940103452,0.6747791227308261,117300.0,79151.5910963259,65443.933187413495,0.17,2.0,0.0,27728.082381192788,37715.850806220704,0.0,31.8,3.079530685191214,1.0,0.8,600.0,37.25024168189329,562.7497583181067,60.0,1500.0,36000.0,36000.0,36000.0,400.0,550.0,545.0,0.0047,0.0031,108189.31161012621,0.0,162283967.41518933,74.50048336378659,0.0033,30000,200000,20.0,60.0,180.0,300.0,402.1238596594935,56.548667764616276,56.548667764616276,56.548667764616276,-194153.41840018876,-7264.2319382861515,31101.767270538952,31101.767270538952,54362957.15205286,1743415.6651886764,-3732212.0724646742,0.0
19,2,0.07757628094415658,0.018333333,2.0,10.0,0.044170984455958545,0.03212435233160622,0.366580310880829,0.017616580310880828,0.0,R,0.0,0.4819728866792105,1.298037415084256,1.051404792572121,0.8062351969843953,0.6211186115402245,0.7668171218927476,107800.0,82662.8857400382,66956.58632403621,0.17,2.0,0.0,30124.137537971663,36832.44878606455,0.0,38.6,3.425883871572366,0.998421052631579,0.798421052631579,600.0,50.431285267382485,549.5687147326175,60.0,1500.0,36000.0,36000.0,36000.0,400.0,550.0,500.0,0.0031,0.0031,86912.1542349178,0.0,130368231.35237671,100.86257053476497,0.0033,30000,200000,20.0,140.0,240.0,360.0,226.1946710584651,226.1946710584651,56.548667764616276,56.548667764616276,-113097.33552923256,57928.00479342858,31101.767270538952,31101.767270538952,31667253.948185116,-9268480.766948573,-1866106.0362323371,1866106.0362323371
20,2,0.11050347222222222,0.018333333,2.0,10.0,0.08078125,0.06703125,0.509625,0.1340625,0.0,R,0.0,0.6251020364239409,1.2554289569169717,0.9674620764989624,0.8499678580855072,0.6770338165313803,0.8785541870140878,127300.0,111839.94800689338,86186.40484444471,0.17,2.0,0.0,27830.590101834743,58355.81474260997,0.0,32.0,3.0901681212305276,1.0,0.8,600.0,37.11415912477117,562.8858408752288,60.0,1500.0,36000.0,36000.0,36000.0,550.0,550.0,545.0,0.0047,0.0039,108200.90833428506,0.0,162301362.5014276,74.22831824954234,0.0033,30000,200000,20.0,60.0,180.0,300.0,402.1238596594935,56.548667764616276,56.548667764616276,56.548667764616276,-193892.1796970563,-7154.0218604021475,31101.767270538952,31101.767270538952,54289810.315175764,1716965.2464965153,-3732212.0724646742,0.0
21,1,0.05779961183891315,0.02,2.0,10.0,0.03722707423580786,0.027074235807860263,0.3454585152838428,0.03580786026200874,0.0,R,0.0,0.39116290327150083,1.2019742999903391,1.0793169628293966,0.9746416408523294,0.8108672879779235,0.9030170695152757,95300.0,86057.52672480578,77275.65254429611,0.17,2.0,0.0,33087.39839241903,44188.25415187708,0.0,45.8,3.763792155580576,0.9794736842105263,0.7794736842105263,600.0,50.56413477560903,549.435865224391,60.0,1500.0,36000.0,36000.0,36000.0,400.0,550.0,540.0,0.0031,0.0031,92883.348373227,0.0,139325022.5598405,101.12826955121805,0.0033,30000,200000,20.0,100.0,140.0,240.0,157.07963267948966,157.07963267948966,157.07963267948966,56.548667764616276,-83169.377195945,-1156.6557058721958,39849.70503916419,31101.767270538952,23287425.6148646,231331.14117443917,-6375952.806266271,-1866106.0362323371
22,1,0.06955155669808627,0.021666667,2.0,10.0,0.04383033419023136,0.031876606683804626,0.4067352185089974,0.04627249357326478,0.0,R,0.0,0.43379211682791624,0.9994210538882476,1.1233274054266082,0.9550630756344642,0.9556163259907237,0.850209004979949,97400.0,82810.35708504703,93077.03015149648,0.17,2.0,0.0,30150.000208474914,62927.02994302157,0.0,38.9,3.4405026809693005,0.9976315789473684,0.7976315789473685,600.0,52.296600885428525,547.7033991145714,60.0,1500.0,36000.0,36000.0,36000.0,400.0,550.0,540.0,0.0031,0.0031,93023.14356679682,0.0,139534715.35019523,104.59320177085705,0.0033,30000,200000,20.0,80.0,140.0,240.0,157.07963267948966,157.07963267948966,157.07963267948966,56.548667764616276,-83848.6004062015,-24376.728919416422,35095.142567368646,31101.767270538952,23477608.11373642,5362880.3622716125,-5615222.810778983,-1866106.0362323371
23,4,0.09834834834834834,0.008333333,1.0,12.0,0.15662162162162163,0.15662162162162163,0.447972972972973,0.4671171171171172,0.0,R,0.0,0.463386692975993,0.8741246481476023,0.4163056497301752,0.8875741766019897,1.0153862821313744,2.132025297223958,262000.0,558590.6278726769,266031.2059184201,0.25,1.5,0.0,113804.03245728725,152227.17346113286,0.0,22.2,2.5272241081681543,1.0,0.8,1200.0,74.21902860271557,1125.7809713972845,100.0,1320.0,120000.0,120000.0,120000.0,610.0,610.0,585.0,0.0057,0.0057,232544.4342697213,1.6880221664905548e-09,306958653.2360321,148.43805720543114,0.0033,30000,200000,20.0,96.66666666666667,173.33333333333334,250.0,100.53096491487338,100.53096491487338,100.53096491487338,100.53096491487338,-57410.62206949738,-23141.33210127438,11127.957866948615,45397.247835171605,33298160.80030848,11647803.824308105,-4747928.689898076,-15889036.742310062
24,4,0.07368827160493827,0.006666667,1.0,12.0,0.07907407407407406,0.07907407407407406,0.3520833333333333,0.4800925925925926,0.0,R,0.0,0.34247213848408176,0.7173691914110745,0.5536791602558034,0.9983252706350341,1.3916478189860864,1.8030753950966858,191000.0,344387.400463467,265804.7334263425,0.25,1.5,0.0,112727.74268689651,153076.990739446,0.0,21.6,2.489425781728524,1.0,0.8,1200.0,67.93428916141067,1132.0657108385894,100.0,1320.0,120000.0,120000.0,120000.0,610.0,610.0,585.0,0.0028,0.0028,190680.12669129152,-2.7008354663848877e-08,251697767.23250479,135.86857832282135,0.0033,30000,200000,20.0,135.0,250.0,300.0,100.53096491487338,100.53096491487338,100.53096491487338,27.708847204661975,-56583.581598423494,-424.1639374141148,55735.25372359527,16902.396794843804,32818477.327085625,197236.2308975634,-19507338.803258345,-5070719.038453141
25,4,0.09344490934449094,0.008333333,1.0,12.0,0.07146443514644352,0.07146443514644352,0.31820083682008365,0.4338912133891214,0.07,R,0.0,0.4568299802654847,0.8989438890411369,0.7327811395558224,0.9614276633441665,1.0695079804921732,1.312025666936432,268000.0,351622.8787389638,286628.1387719024,0.25,1.5,200760.0,136758.21477142646,149869.92400047596,200760.0,23.9,2.6318944326168765,1.0,0.8,1200.0,91.65183332020976,1108.3481666797902,100.0,1320.0,120000.0,120000.0,120000.0,610.0,610.0,585.0,0.0028,0.0028,257662.61377623663,0.0,340114650.18463236,183.30366664041952,0.0033,30000,200000,20.0,135.0,250.0,300.0,100.53096491487338,100.53096491487338,100.53096491487338,27.708847204661975,-58810.61447520093,-17484.480487981706,24142.07492624788,11642.559112871868,34110156.39561654,8130283.426911493,-8449726.224186758,-3492767.7338615605
26,1,0.06289910600255427,0.010555556,1.5,12.0,0.1332183908045977,0.1332183908045977,0.3810344827586207,0.25708812260536396,0.0,R,0.0,0.32133995345665717,0.5840045547092028,0.28482856755110586,0.8248526550708314,1.412407914321072,2.895961813671765,197000.0,570504.4772933377,278244.35912125115,0.25,1.5,0.0,125126.52565907521,153117.83346217594,0.0,26.1,2.7624975333423047,1.0,0.8,1200.0,67.6322408541078,1132.3677591458923,100.0,1920.0,120000.0,120000.0,120000.0,610.0,610.0,585.0,0.0057,0.0057,162495.97304895378,1.2223608791828156e-09,311992268.25399125,135.2644817082156,0.0033,30000,200000,20.0,96.66666666666667,173.33333333333334,250.0,100.53096491487338,100.53096491487338,100.53096491487338,100.53096491487338,-56539.96243014979,-18933.143844427665,18673.674741294464,56280.49332701658,32793178.20948688,9529682.401695257,-7967434.556285637,-19698172.6644558
27,1,0.03944020356234097,0.017222222,1.5,12.0,0.06519083969465649,0.06519083969465649,0.2902671755725191,0.25610687022900763,0.0,R,0.0,0.20187837183417892,0.47444807266368005,0.37143121170217563,1.0739088980740636,2.2634909064860316,2.891272634716425,124000.0,358517.8067048367,280672.8724042679,0.25,1.5,0.0,126364.73175944081,154308.14064482707,0.0,26.2,2.7683138791597783,1.0,0.8,1200.0,58.8294420772631,1141.1705579227369,100.0,1920.0,120000.0,120000.0,120000.0,610.0,610.0,585.0,0.0028,0.0028,133164.7033611839,0.0,255676230.45347306,117.6588841545262,0.0033,30000,200000,20.0,135.0,250.0,300.0,100.53096491487338,100.53096491487338,100.53096491487338,27.708847204661975,-55071.99623636077,9779.037256509215,58810.61447520093,16902.396794843804,31941757.81708925,-4547252.324276784,-20583715.066320326,-5070719.038453141
28,1,0.060857538035961264,0.012222222,1.5,12.0,0.0708713692946058,0.0708713692946058,0.3155601659751037,0.2784232365145228,0.07,R,0.0,0.2987603093664605,0.61827486624429,0.5044770405656662,1.00962839639726,1.6329766120532228,2.0013366619522897,176000.0,352235.25250360294,287403.8837213672,0.25,1.5,202440.0,137493.71530244837,149910.16841891882,202440.0,24.1,2.643985038541717,1.0,0.8,1200.0,91.3542097129534,1108.6457902870466,100.0,1920.0,120000.0,120000.0,120000.0,610.0,610.0,585.0,0.0028,0.0028,177694.59776591777,0.0,341173627.7105621,182.7084194259068,0.0033,30000,200000,20.0,135.0,250.0,300.0,100.53096491487338,100.53096491487338,100.53096491487338,27.708847204661975,-58810.61447520093,-17325.279699661678,24436.89120091459,11740.069595717881,34110156.39561654,8056255.060342681,-8552911.920320107,-3522020.8787153643
29,3,0.1567741935483871,0.01,1.1666666666666667,7.5,0.09268387096774194,0.07315483870967743,1.2870752688172045,0.0,0.06953405017921147,R,0.0,1.0690574685056655,2.4119303519024147,1.976712087977553,1.3846401010948577,0.5740796370851754,0.7004763665463968,2187000.0,1531941.8136369698,1255512.1663052787,0.25,1.5,970000.0,501206.7509541019,754305.4153511768,970000.0,46.5,3.795323014293342,0.9776315789473684,0.7776315789473685,1500.0,168.7340266169615,1331.2659733830385,200.0,1750.0,300000.0,300000.0,300000.0,667.0,653.0,617.0,0.0066,0.0051,3028207.901094454,4.0512531995773315e-08,5299363826.915295,337.468053233923,0.0033,30000,200000,50.0,150.0,250.0,500.0,1924.2255003237483,1924.2255003237483,1924.2255003237483,402.1238596594935,-1081824.5257641866,-705495.9168652118,-329167.30796623713,127823.24804570376,757277168.0349306,423297550.1191271,164583653.98311856,-31955812.01142594
30,3,0.16709677419354838,0.0105,1.1666666666666667,7.5,0.09268387096774194,0.06975483870967741,1.2870752688172045,0.0,0.06953405017921147,R,0.0,1.139448083715915,2.4217465126794147,2.0398678361982965,1.2991024886720093,0.536432067464685,0.6368562049064649,2331000.0,1484511.8136369695,1250423.1492601808,0.25,1.5,970000.0,501206.7509541019,749216.3983060789,970000.0,46.5,3.795323014293342,0.9776315789473684,0.7776315789473685,1500.0,168.7340266169615,1331.2659733830385,200.0,1750.0,300000.0,300000.0,300000.0,477.0,653.0,617.0,0.0066,0.0068,3028207.901094454,4.0512531995773315e-08,5299363826.915295,337.468053233923,0.0033,30000,200000,50.0,150.0,250.0,500.0,1924.2255003237483,1924.2255003237483,1924.2255003237483,402.1238596594935,-1081824.5257641866,-705495.9168652118,-329167.30796623713,127823.24804570376,757277168.0349306,423297550.1191271,164583653.98311856,-31955812.01142594
31,3,0.10123281175912754,0.01,1.1666666666666667,7.5,0.06130583214793742,0.048388335704125186,0.8513371266002846,0.0,0.06970128022759602,R,0.0,0.8487874745889717,2.2790014302588686,1.9751904613399651,1.5258908012571828,0.6695435908892163,0.7725284376991278,2135000.0,1649348.2144876379,1429475.566548477,0.25,1.5,1469999.9999999998,662738.1790247536,766737.3875237233,1470000.0,70.3,4.764036153709379,0.94,0.74,1500.0,146.79296508069913,1353.207034919301,200.0,1750.0,300000.0,300000.0,300000.0,667.0,653.0,617.0,0.0066,0.0051,3257776.860684085,9.778887033462524e-09,5701109506.197149,293.58593016139827,0.0033,30000,200000,50.0,150.0,250.0,500.0,1924.2255003237483,1924.2255003237483,1924.2255003237483,402.1238596594935,-1053699.7135118789,-621121.480108289,-188543.2467046991,186598.36589542415,737589799.4583153,372672888.0649734,94271623.35234955,-46649591.47385604
32,3,0.1631246046805819,0.013,1.1666666666666667,7.5,0.07583225806451613,0.07315483870967743,1.2870752688172045,0.7143354838709677,0.07273877292852625,B,0.17647058823529413,1.1123614989413828,2.625966515955107,2.134997032495878,1.2682013284495088,0.48294649636392756,0.5940061316932802,2579000.0,1531941.8136369698,1245519.0141225692,0.25,1.5,1150000.0,483012.9603369836,762506.0537855856,1150000.0,46.5,3.795323014293342,0.9776315789473684,0.7776315789473685,1500.0,154.26080305848677,1345.7391969415132,200.0,1750.0,220000.0,300000.0,340000.0,667.0,653.0,617.0,0.0054,0.0051,3270691.226071283,1.0244548320770264e-08,5723709645.624745,308.52160611697354,0.0033,30000,200000,50.0,150.0,475.0,750.0,2886.3382504856227,2886.3382504856227,402.1238596594935,402.1238596594935,-1596255.5569591564,-978800.1802364476,143210.89920694593,262586.8803576493,1117378889.8714094,587280108.1418686,-39382997.28191013,0.0
33,3,0.10751988430947217,0.012,1.1666666666666667,7.5,0.05099349240780911,0.036171366594360085,1.2982429501084598,0.0,0.07013738250180766,R,0.0,0.7300275519188416,2.5506904167733984,2.2741279977668865,1.543833704217073,0.6052611065869803,0.678868430331566,1487000.0,1009477.3559030386,900023.2654948398,0.25,1.5,970000.0,511460.84747670474,388562.41801813507,970000.0,46.1,3.7773317478215116,0.9786842105263157,0.7786842105263158,1500.0,128.46026260555684,1371.5397373944431,200.0,1750.0,300000.0,300000.0,300000.0,667.0,653.0,617.0,0.0036,0.0025,2295680.7181707877,1.862645149230957e-09,4017441256.7988787,256.92052521111367,0.0033,30000,200000,50.0,150.0,550.0,950.0,1924.2255003237483,1924.2255003237483,402.1238596594935,402.1238596594935,-1022832.8606448523,-528520.921507209,262586.8803576493,262586.8803576493,715983002.4513966,317112552.90432537,-52517376.07152986,52517376.07152986
34,3,0.09155998103366525,0.01,1.1666666666666667,7.5,0.03343954480796586,0.02371977240398293,0.8513371266002846,0.0,0.06970128022759602,R,0.0,0.7676855332230934,2.338922965103179,2.214795799226165,1.2950283968943506,0.5536857845325496,0.5847168381603509,1931000.0,1129088.2144876376,1069167.2499323532,0.25,1.5,1469999.9999999998,675965.88006535,393201.3698670031,1470000.0,70.3,4.764036153709379,0.94,0.74,1500.0,112.0857845151796,1387.9142154848205,200.0,1750.0,300000.0,300000.0,300000.0,667.0,653.0,617.0,0.0036,0.0025,2500699.834402991,2.7939677238464355e-09,4376224710.205235,224.1715690303592,0.0033,30000,200000,50.0,150.0,550.0,950.0,1924.2255003237483,1924.2255003237483,402.1238596594935,402.1238596594935,-986726.1409023274,-420200.7622796345,262586.8803576493,262586.8803576493,690708298.6316291,252120457.3677807,-52517376.07152986,52517376.07152986
35,3,0.14767025089605734,0.0102,1.1666666666666667,7.5,0.05055483870967742,0.03586021505376344,1.2870752688172045,0.8950709677419354,0.06953405017921147,R,0.0,1.0069768564799593,2.544971671321386,2.2700535422310972,1.114840720707468,0.4380562397885657,0.4911076765228008,2060000.0,1011681.8136369697,902395.8539644454,0.25,1.5,970000.0,513641.0705948324,388754.783369613,970000.0,46.5,3.795323014293342,0.9776315789473684,0.7776315789473685,1500.0,127.78125529189124,1372.2187447081087,200.0,1750.0,300000.0,300000.0,300000.0,667.0,653.0,617.0,0.0036,0.0025,2296571.884657384,1.862645149230957e-09,4019000798.150422,255.56251058378248,0.0033,30000,200000,50.0,150.0,550.0,950.0,1924.2255003237483,1924.2255003237483,402.1238596594935,402.1238596594935,-1021519.5169109063,-524580.8903053713,262586.8803576493,262586.8803576493,715063661.8376344,314748534.1832228,-52517376.07152986,52517376.07152986
36,1,0.08236559139784946,0.025,1.1666666666666667,7.5,0.05055483870967742,0.03586021505376344,0.28086021505376346,0.8893333333333333,0.06953405017921147,R,0.0,0.5616584505317831,1.0365938938705384,0.9431478577060594,0.8304312752061694,0.8011153452828299,0.8804889587789118,1149000.0,1011681.8136369697,920481.5317299715,0.25,1.5,970000.0,522997.01166352653,397484.52006644494,970000.0,46.5,3.795323014293342,0.9776315789473684,0.7776315789473685,1500.0,96.96720786608829,1403.0327921339117,200.0,1750.0,300000.0,300000.0,300000.0,667.0,653.0,653.0,0.0036,0.0025,954165.5352118887,0.0,1669789686.6208053,193.93441573217657,0.0033,30000,200000,40.0,160.0,553.3333333333333,946.6666666666666,402.1238596594935,402.1238596594935,402.1238596594935,402.1238596594935,-210661.23185134024,-46439.68527956382,262586.8803576493,262586.8803576493,149569474.61445156,27399414.314942654,-51642086.47033771,51642086.47033768
37,3,0.06723678631344136,0.0125,1.2,10.0,0.015429087624209574,0.03915989159891599,0.22081300813008128,0.13209936766034328,0.05,F,0.30612244897959184,0.7074255773699187,2.5356087783263157,2.187098104220359,1.0442408383992,0.4118304240484899,0.4774549602435156,1458850.0,696535.1687512527,600798.8141231395,0.25,1.5,1084860.0,266942.0720993119,333856.7420238275,1084860.0,110.7,6.115483677463007,0.94,0.74,1000.0,80.71019415834175,919.2898058416582,100.0,1200.0,76000.0,100000.0,196000.0,578.0,630.0,610.0,0.0028,0.0075,1523390.747098673,0.0,1828068896.5184073,161.4203883166835,0.0033,30000,200000,20.0,100.0,300.0,500.0,1206.3715789784806,1262.9202467430969,56.548667764616276,56.548667764616276,-697555.3441260777,-317156.80300816207,32041.088806406045,35625.66069170825,334826565.1805173,126862721.20326483,-6408217.761281209,0.0
38,3,0.07945600738660409,0.0117,1.2,10.0,0.018267379679144383,0.018267379679144383,0.46694117647058825,0.18593582887700535,0.05,B,0.302158273381295,0.7683030260048296,3.395245984342797,2.8578259657480385,1.4271089225406717,0.4203256344670741,0.4993687298124624,826120.0,412538.49507267145,347239.41314593924,0.25,1.5,519860.0,222348.4546719653,124890.95847397392,519860.0,93.5,5.57308934944644,0.94,0.74,1000.0,94.85367082797889,905.1463291720211,100.0,1200.0,44000.0,100000.0,111200.0,610.0,630.0,610.0,0.0028,0.0028,1178963.2230892996,3.958120942115784e-09,1414755867.7071595,189.70734165595778,0.0033,30000,200000,20.0,68.0,116.0,164.0,402.1238596594935,402.1238596594935,402.1238596594935,402.1238596594935,-237421.6233528035,-170269.32569889413,-103117.02804498479,-35964.73039107541,113962379.20934568,73556348.70192227,39596938.76927416,12084149.411401339
39,3,0.02942489677381117,0.009,2.2,10.0,0.01653436592449177,0.01653436592449177,0.23663117134559536,0.14939980638915779,0.05,F,0.30612244897959184,0.2990646686428162,2.9468877094514747,2.3747678264110363,1.3695582657056034,0.4647473540688556,0.5767124897322714,595760.0,343582.232882898,276877.8836600614,0.17,2.2,1012340.0,150233.1266008883,126644.75705917313,1012340.0,103.3,5.887145869174385,0.94,0.74,1000.0,82.14302811295029,917.8569718870497,100.0,2200.0,76000.0,100000.0,196000.0,610.0,630.0,610.0,0.0028,0.0028,815928.0323767703,0.0,1795041671.2288947,164.28605622590058,0.0033,30000,200000,20.0,100.0,300.0,500.0,1206.3715789784806,1262.9202467430969,56.548667764616276,56.548667764616276,-699276.110047664,-326163.93712896516,30831.175267790706,35625.66069170825,335652532.8228787,130465574.85158606,-6166235.053558141,0.0
40,3,0.04123896170934498,0.0125,2.2,10.0,0.015429087624209574,0.03915989159891599,0.22081300813008128,0.13209936766034328,0.05,F,0.30612244897959184,0.4338918900937603,1.6927515579592338,1.356938884693174,0.9286636873256445,0.5486119229718702,0.684381365882687,894770.0,612363.9147508519,490881.49031754036,0.17,2.2,1084860.0,157024.74829371288,333856.7420238275,1084860.0,110.7,6.115483677463007,0.94,0.74,1000.0,80.71019415834175,919.2898058416582,100.0,2200.0,76000.0,100000.0,196000.0,578.0,630.0,610.0,0.0028,0.0075,830940.407508367,0.0,1828068896.5184073,161.4203883166835,0.0033,30000,200000,20.0,100.0,300.0,500.0,1206.3715789784806,1262.9202467430969,56.548667764616276,56.548667764616276,-697555.3441260777,-317156.80300816207,32041.088806406045,35625.66069170825,334826565.1805173,126862721.20326483,-6408217.761281209,0.0
41,1,0.013622803663557056,0.023622047244094488,2.4,18.75,0.02917225950782998,0.036173601789709166,0.16811275167785233,0.0017756710769114184,0.0,R,0.0,0.09107942056587379,0.24590268178190067,0.1895332295922259,0.7953195826388306,3.234285925129626,4.19620129066514,118323.0,496507.1253153714,382690.41351911274,0.17,2.2,0.0,165811.49402602922,216878.91949308352,0.0,44.7,3.7138021011250313,0.9823684210526316,0.7823684210526316,1905.0,37.36890107417817,1867.6310989258218,101.6,4572.0,194310.0,193548.0,194310.0,521.6,521.6,511.2,0.0025,0.002739081573011747,94104.59897657436,0.0,430246226.520898,74.73780214835634,0.0033,30000,200000,25.4,165.1,381.0,609.6,142.51147849617124,142.51147849617124,56.548667764616276,56.548667764616276,-62091.658201714854,72851.86780724273,29495.78510602385,29495.78510602385,57565176.318809845,-57363560.71142292,-16856841.18809263,-10114104.712855577
42,1,0.0240271056381644,0.027777777777777776,2.4,18.75,0.028809267241379312,0.03572349137931034,0.38724137931034486,0.23854073275862073,0.0,R,0.0,0.16366674606689208,0.4376273303171356,0.3348066786155973,0.784508791395953,1.79264122016201,2.3431694810863486,216628.0,507596.1183487735,388336.2822412559,0.17,2.2,0.0,167850.1472036466,220486.13503760932,0.0,46.4,3.790831748154084,0.9778947368421053,0.7778947368421053,1905.0,52.823202686134756,1852.1767973138653,101.6,4572.0,194310.0,193548.0,194310.0,534.7,534.7,449.9,0.0025,0.002739081573011747,169946.5704625225,4.889443516731262e-09,776995720.154653,105.64640537226951,0.0033,30000,200000,25.4,95.25,165.1,381.0,253.35373954874885,253.35373954874885,253.35373954874885,56.548667764616276,-113983.8474229821,-16455.07002313557,94101.08856815944,30236.572653740324,105674424.9458467,14106108.777332967,-74095197.13856874,-17280201.271612596
43,1,0.016092476197141166,0.033245844269466314,2.4,18.75,0.02846377358490566,0.03042679245283019,0.0940777358490566,0.00273822022660514,0.0,B,0.29240271578550325,0.11715499510581875,0.5411638767147308,0.41238017005302335,0.7831721727721503,1.447199649626636,1.8991509040588712,271342.0,515319.4046091422,392686.04732899065,0.17,2.2,0.0,179486.86044588132,213199.18688310933,0.0,53.0,4.078508278344275,0.9605263157894737,0.7605263157894737,1905.0,64.1155257107559,1840.884474289244,101.6,4572.0,131612.64,193548.0,318140.0,520.2,520.2,449.2,0.0029,0.002739081573011747,212507.5037043408,2.7939677238464355e-09,971584306.9362462,128.2310514215118,0.0033,30000,200000,25.4,152.4,279.4,380.99999999999994,380.03060932312326,253.35373954874885,380.03060932312326,56.548667764616276,-170709.74970794696,31516.342316398983,170709.74970794696,29416.61697115339,158265008.95423764,-25216225.487350825,-114904732.5284191,-16811596.599014163
44,2,0.039859012600291434,0.027777777777777776,2.4,18.75,0.028778171641791042,0.06251809701492536,0.2807276119402985,0.0030201440478543704,0.0,B,0.29240271578550325,0.29181588623857035,0.9211531852751256,0.6890881587822241,0.8159888840136217,0.8858340795618115,1.184157460281512,679688.0,804857.6158638203,602090.7938692085,0.17,2.2,0.0,176354.6476435075,425736.146225701,0.0,53.6,4.103838431280639,0.9589473684210525,0.7589473684210526,1905.0,107.40489234845442,1797.5951076515455,101.6,4572.0,131612.64,193548.0,318140.0,531.9,531.9,410.0,0.0029,0.005478163146023494,554617.8525974505,2.0954757928848267e-09,2535712822.075544,214.80978469690885,0.0033,30000,200000,25.4,101.6,203.2,279.4,1140.09182796937,570.045913984685,570.045913984685,1140.09182796937,-467437.64946744166,-198282.17641578286,-20334.049601673647,226254.0910178165,433361444.82126516,168718303.91218963,15236303.366534064,-152291628.6640923
